Repository: lichman0405/mof_processing

# MOF Processing Platform

🚀 **完整的MOF（金属有机框架）结构处理平台** - 提供现代化的Web界面和强大的后端API服务

## ✨ 平台特性

### 🎯 核心功能
- ✅ **结构分析**: 自动检查CIF文件的基本信息（原子数、晶胞参数、元素组成）
- ✅ **智能去溶剂**: 自动识别并移除客体分子，保留MOF框架（支持18种金属节点）
- ✅ **位点识别**: 精确识别特定官能团位点（如NH₂、COOH等）
- ✅ **超胞构建**: 快速构建任意大小的超胞结构
- ✅ **批量处理**: 支持多文件并发处理
- ✅ **实时日志**: 完整的处理日志和进度跟踪

### 🎨 前端特性
- 💎 **现代化UI**: 基于Vue 3 + Element Plus的精美界面
- 🎭 **拖拽上传**: 支持文件拖拽上传，即时预览
- 📊 **数据可视化**: 处理结果表格展示，清晰直观
- 📋 **日志查看**: 美观的日志面板，支持语法高亮
- 📱 **响应式设计**: 完美适配各种屏幕尺寸
- ⚡ **性能优化**: Vite构建，秒级热更新

### 🔧 技术特性
- 🐳 **容器化部署**: Docker一键部署，开箱即用
- 🌐 **反向代理**: Nginx统一入口，避免CORS
- 📡 **RESTful API**: 标准化的API接口设计
- 🔒 **类型安全**: TypeScript + Pydantic全栈类型检查
- 📝 **自动文档**: Swagger/ReDoc交互式API文档
- 🩺 **健康检查**: 完善的服务监控和健康检查

## 🏗️ 系统架构

```
┌─────────────────────────────────────────┐
│          用户浏览器 (Browser)            │
└──────────────┬──────────────────────────┘
               │ http://localhost
               ↓
┌─────────────────────────────────────────┐
│      Nginx 反向代理 (Port 80)           │
│  ┌─────────────────────────────────┐   │
│  │  /        → 前端静态文件         │   │
│  │  /api/*   → 后端API代理          │   │
│  │  /docs    → API文档代理          │   │
│  └─────────────────────────────────┘   │
└──────────┬─────────────────┬────────────┘
           │                 │
           ↓                 ↓
┌──────────────────┐ ┌──────────────────┐
│  Frontend        │ │  Backend         │
│  (Vue 3)         │ │  (FastAPI)       │
│  - Element Plus  │ │  - ASE           │
│  - TypeScript    │ │  - Pipeline      │
│  - Pinia         │ │  - JobLogger     │
└──────────────────┘ └──────────────────┘
```

## 📁 项目结构

```
mof-application/
├── frontend/                 # 前端项目
│   ├── src/
│   │   ├── components/      # Vue组件
│   │   │   ├── FileUpload.vue
│   │   │   ├── ProcessingPanel.vue
│   │   │   ├── ResultsViewer.vue
│   │   │   └── LogViewer.vue
│   │   ├── stores/          # Pinia状态管理
│   │   ├── services/        # API服务
│   │   └── types/           # TypeScript类型
│   ├── Dockerfile           # 前端容器配置
│   └── nginx.conf           # Nginx配置
├── api/                      # API层
│   └── main.py              # FastAPI主应用
├── core/                     # 核心业务逻辑
│   ├── pipeline.py          # 工作流管道
│   ├── structure_analyzer.py
│   ├── desolvator.py
│   ├── site_finder.py
│   └── supercell_builder.py
├── utils/                    # 工具模块
├── docker-compose.yml       # 容器编排配置
├── deploy.sh / deploy.ps1   # 一键部署脚本
└── README.md

## 🚀 快速开始

### 📦 前置要求

- **Docker** >= 20.10
- **Docker Compose** >= 2.0

### ⚡ 一键部署（推荐）

**Windows 用户**:
```powershell
.\deploy.ps1
```

**Linux/Mac 用户**:
```bash
chmod +x deploy.sh
./deploy.sh
```

部署脚本会自动:
1. ✅ 检查Docker环境
2. ✅ 停止旧容器
3. ✅ 构建镜像（前端 + 后端）
4. ✅ 启动服务
5. ✅ 健康检查

### 🌐 访问服务

部署成功后，打开浏览器访问:

- **Web界面**: http://localhost
- **API文档**: http://localhost/docs
- **ReDoc**: http://localhost/redoc

### 🛠️ 手动部署

如果需要手动控制部署过程:

```bash

# 1. 构建镜像
docker-compose build

# 2. 启动服务（后台运行）
docker-compose up -d

# 3. 查看日志
docker-compose logs -f

# 4. 停止服务
docker-compose down
```

### 💻 开发模式

**前端开发**:
```bash
cd frontend
npm install
npm run dev  # 启动开发服务器 http://localhost:5173
```

**后端开发**:
```bash
pip install -r requirements.txt
python api/main.py  # 启动后端服务 http://localhost:8000
```

## 📖 使用指南

### 🎬 快速上手

1. **上传CIF文件**
   - 拖拽CIF文件到上传区域
   - 或点击选择文件
   - 支持最大50MB文件

2. **设置处理参数**
   - 超胞重复: 设置xyz三个方向的重复次数 (默认2×2×2)
   - 位点类型: 指定要识别的官能团 (如NH2)
   - 键长因子: 调整键长判断阈值 (默认1.2)

3. **开始处理**
   - 点击"开始处理"按钮
   - 实时查看处理进度（4个步骤）
   - 查看每步详细日志

4. **查看结果**
   - 处理概览: 作业ID、用时等信息
   - 步骤详情: 每步的数据表格展示
   - 日志查看: 展开日志面板查看详细信息

5. **下载文件**
   - 下载去溶剂结构文件 (.cif)
   - 下载超胞结构文件 (.cif)

### 🎯 处理流程

```
步骤1: 结构检查
  ↓ 读取CIF文件，分析原子数、晶胞参数、元素组成
  
步骤2: 去除溶剂
  ↓ 识别并移除客体分子，保留MOF框架
  
步骤3: 识别位点
  ↓ 定位特定官能团（如NH2）的位置和坐标
  
步骤4: 构建超胞
  ↓ 根据指定倍数构建超胞结构
  
✅ 生成去溶剂和超胞CIF文件
```

## 📡 API使用说明

### REST API 接口

完整的API文档请访问: http://localhost/docs

#### 核心接口

**1. 处理MOF结构** - `POST /api/process`

**请求参数**:
- `file`: CIF文件（必需）
- `supercell_repeat`: 超胞重复次数，JSON数组格式，如 `[2,2,2]`（可选，默认 `[2,2,2]`）
- `site_type`: 位点类型（可选，默认 `NH2`）
- `mult_factor`: 键长判断因子（可选，默认 `1.2`）

**使用curl示例**:

```bash
curl -X POST "http://localhost:8000/api/process" \
  -F "file=@NH2-UiO-66_desolvated.cif" \
  -F "supercell_repeat=[2,2,2]" \
  -F "site_type=NH2" \
  -F "mult_factor=1.2"
```

**使用Python示例**:

```python
import requests

url = "http://localhost:8000/api/process"

with open("NH2-UiO-66_desolvated.cif", "rb") as f:
    files = {"file": f}
    data = {
        "supercell_repeat": "[2,2,2]",
        "site_type": "NH2",
        "mult_factor": 1.2
    }
    response = requests.post(url, files=files, data=data)
    result = response.json()
    
    if result["success"]:
        print(f"处理成功! 作业ID: {result['data']['job_id']}")
        print(f"用时: {result['data']['processing_time']}秒")
        
        # 下载生成的文件
        for file_type, file_info in result["data"]["output_files"].items():
            print(f"{file_type}: {file_info['download_url']}")
    else:

File: 1405751.cif (part 1 of 16)
####################################################################### 
# 
# This file contains crystal structure data downloaded from the 
# Cambridge Structural Database (CSD) hosted by the Cambridge 
# Crystallographic Data Centre (CCDC).
# 
# Full information about CCDC data access policies and citation 
# guidelines are available at http://www.ccdc.cam.ac.uk/access/V1 
# 
# Audit and citation data items may have been added by the CCDC. 
# Please retain this information to preserve the provenance of 
# this file and to allow appropriate attribution of the data. 
# 
#######################################################################

data_NH2-UiO66
_audit_block_doi                 10.5517/cc1j5st9
_database_code_depnum_ccdc_archive 'CCDC 1405751'
loop_
_citation_id
_citation_doi
_citation_year
1 10.1002/anie.201505461 2015
_audit_update_record             
;
2015-06-12 deposited with the CCDC.	2025-11-13 downloaded from the CCDC.
;

_audit_creation_method           SHELXL-2014/7
_shelxl_version_number           2014/7
_chemical_name_systematic        ?
_chemical_name_common            NH2-UiO-66
_chemical_melting_point          ?
_chemical_formula_moiety         ?
_chemical_formula_sum            'C39.89 H3.98 N5 O40.56 Zr6'
_chemical_formula_weight         1749.42

loop_
_atom_type_symbol
_atom_type_description
_atom_type_scat_dispersion_real
_atom_type_scat_dispersion_imag
_atom_type_scat_source
C C 0.0040 0.0020 'Calculated using XDISP in WinGX (Farrugia, 1999)'
H H 0.0000 0.0000 'Calculated using XDISP in WinGX (Farrugia, 1999)'
N N 0.0080 0.0040 'Calculated using XDISP in WinGX (Farrugia, 1999)'
O O 0.0130 0.0070 'Calculated using XDISP in WinGX (Farrugia, 1999)'
Zr Zr -1.7860 0.6600 "Calculated using XDISP in WinGX (Farrugia, 1999)'4"

_space_group_crystal_system      cubic
_space_group_IT_number           225
_space_group_name_H-M_alt        'F m -3 m'
_space_group_name_Hall           '-F 4 2 3'

_shelx_space_group_comment       
;
The symmetry employed for this shelxl refinement is uniquely defined
by the following loop, which should always be used as a source of
symmetry information in preference to the above space-group names.
They are only intended as comments.
;

loop_
_space_group_symop_operation_xyz
'x, y, z'
'-x, -y, z'
'-x, y, -z'
'x, -y, -z'
'z, x, y'
'z, -x, -y'
'-z, -x, y'
'-z, x, -y'
'y, z, x'
'-y, z, -x'
'y, -z, -x'
'-y, -z, x'
'y, x, -z'
'-y, -x, -z'
'y, -x, z'
'-y, x, z'
'x, z, -y'
'-x, z, y'
'-x, -z, -y'
'x, -z, y'
'z, y, -x'
'z, -y, x'
'-z, y, x'
'-z, -y, -x'
'x, y+1/2, z+1/2'
'-x, -y+1/2, z+1/2'
'-x, y+1/2, -z+1/2'
'x, -y+1/2, -z+1/2'
'z, x+1/2, y+1/2'
'z, -x+1/2, -y+1/2'
'-z, -x+1/2, y+1/2'
'-z, x+1/2, -y+1/2'
'y, z+1/2, x+1/2'
'-y, z+1/2, -x+1/2'
'y, -z+1/2, -x+1/2'
'-y, -z+1/2, x+1/2'
'y, x+1/2, -z+1/2'
'-y, -x+1/2, -z+1/2'
'y, -x+1/2, z+1/2'
'-y, x+1/2, z+1/2'
'x, z+1/2, -y+1/2'
'-x, z+1/2, y+1/2'
'-x, -z+1/2, -y+1/2'
'x, -z+1/2, y+1/2'
'z, y+1/2, -x+1/2'
'z, -y+1/2, x+1/2'
'-z, y+1/2, x+1/2'
'-z, -y+1/2, -x+1/2'
'x+1/2, y, z+1/2'
'-x+1/2, -y, z+1/2'
'-x+1/2, y, -z+1/2'
'x+1/2, -y, -z+1/2'
'z+1/2, x, y+1/2'
'z+1/2, -x, -y+1/2'
'-z+1/2, -x, y+1/2'
'-z+1/2, x, -y+1/2'
'y+1/2, z, x+1/2'
'-y+1/2, z, -x+1/2'
'y+1/2, -z, -x+1/2'
'-y+1/2, -z, x+1/2'
'y+1/2, x, -z+1/2'
'-y+1/2, -x, -z+1/2'
'y+1/2, -x, z+1/2'
'-y+1/2, x, z+1/2'
'x+1/2, z, -y+1/2'
'-x+1/2, z, y+1/2'
'-x+1/2, -z, -y+1/2'
'x+1/2, -z, y+1/2'
'z+1/2, y, -x+1/2'
'z+1/2, -y, x+1/2'
'-z+1/2, y, x+1/2'
'-z+1/2, -y, -x+1/2'
'x+1/2, y+1/2, z'
'-x+1/2, -y+1/2, z'
'-x+1/2, y+1/2, -z'
'x+1/2, -y+1/2, -z'
'z+1/2, x+1/2, y'
'z+1/2, -x+1/2, -y'
'-z+1/2, -x+1/2, y'
'-z+1/2, x+1/2, -y'
'y+1/2, z+1/2, x'
'-y+1/2, z+1/2, -x'
'y+1/2, -z+1/2, -x'
'-y+1/2, -z+1/2, x'
'y+1/2, x+1/2, -z'
'-y+1/2, -x+1/2, -z'
'y+1/2, -x+1/2, z'
'-y+1/2, x+1/2, z'
'x+1/2, z+1/2, -y'
'-x+1/2, z+1/2, y'
'-x+1/2, -z+1/2, -y'
'x+1/2, -z+1/2, y'
'z+1/2, y+1/2, -x'
'z+1/2, -y+1/2, x'
'-z+1/2, y+1/2, x'
'-z+1/2, -y+1/2, -x'
'-x, -y, -z'
'x, y, -z'
'x, -y, z'
'-x, y, z'
'-z, -x, -y'
'-z, x, y'
'z, x, -y'
'z, -x, y'
'-y, -z, -x'
'y, -z, x'
'-y, z, x'
'y, z, -x'
'-y, -x, z'
'y, x, z'
'-y, x, -z'
'y, -x, -z'
'-x, -z, y'
'x, -z, -y'
'x, z, y'
'-x, z, -y'
'-z, -y, x'
'-z, y, -x'
'z, -y, -x'
'z, y, x'
'-x, -y+1/2, -z+1/2'
'x, y+1/2, -z+1/2'
'x, -y+1/2, z+1/2'
'-x, y+1/2, z+1/2'
'-z, -x+1/2, -y+1/2'
'-z, x+1/2, y+1/2'
'z, x+1/2, -y+1/2'
'z, -x+1/2, y+1/2'
'-y, -z+1/2, -x+1/2'
'y, -z+1/2, x+1/2'
'-y, z+1/2, x+1/2'
'y, z+1/2, -x+1/2'
'-y, -x+1/2, z+1/2'
'y, x+1/2, z+1/2'
'-y, x+1/2, -z+1/2'
'y, -x+1/2, -z+1/2'
'-x, -z+1/2, y+1/2'
'x, -z+1/2, -y+1/2'
'x, z+1/2, y+1/2'
'-x, z+1/2, -y+1/2'
'-z, -y+1/2, x+1/2'
'-z, y+1/2, -x+1/2'
'z, -y+1/2, -x+1/2'
'z, y+1/2, x+1/2'
'-x+1/2, -y, -z+1/2'
'x+1/2, y, -z+1/2'
'x+1/2, -y, z+1/2'
'-x+1/2, y, z+1/2'
'-z+1/2, -x, -y+1/2'
'-z+1/2, x, y+1/2'
'z+1/2, x, -y+1/2'
'z+1/2, -x, y+1/2'
'-y+1/2, -z, -x+1/2'
'y+1/2, -z, x+1/2'
'-y+1/2, z, x+1/2'
'y+1/2, z, -x+1/2'
'-y+1/2, -x, z+1/2'
'y+1/2, x, z+1/2'
'-y+1/2, x, -z+1/2'
'y+1/2, -x, -z+1/2'
'-x+1/2, -z, y+1/2'
'x+1/2, -z, -y+1/2'
'x+1/2, z, y+1/2'
'-x+1/2, z, -y+1/2'
'-z+1/2, -y, x+1/2'
'-z+1/2, y, -x+1/2'
'z+1/2, -y, -x+1/2'
'z+1/2, y, x+1/2'
'-x+1/2, -y+1/2, -z'
'x+1/2, y+1/2, -z'
'x+1/2, -y+1/2, z'
'-x+1/2, y+1/2, z'
'-z+1/2, -x+1/2, -y'
'-z+1/2, x+1/2, y'
'z+1/2, x+1/2, -y'
'z+1/2, -x+1/2, y'
'-y+1/2, -z+1/2, -x'
'y+1/2, -z+1/2, x'
'-y+1/2, z+1/2, x'
'y+1/2, z+1/2, -x'
'-y+1/2, -x+1/2, z'
'y+1/2, x+1/2, z'
'-y+1/2, x+1/2, -z'
'y+1/2, -x+1/2, -z'
'-x+1/2, -z+1/2, y'
'x+1/2, -z+1/2, -y'
'x+1/2, z+1/2, y'
'-x+1/2, z+1/2, -y'
'-z+1/2, -y+1/2, x'
'-z+1/2, y+1/2, -x'
'z+1/2, -y+1/2, -x'
'z+1/2, y+1/2, x'

_cell_length_a                   20.7988(12)
_cell_length_b                   20.7988(12)
_cell_length_c                   20.7988(12)
_cell_angle_alpha                90
_cell_angle_beta                 90
_cell_angle_gamma                90
_cell_volume                     8997.4(16)
_cell_formula_units_Z            4
_cell_measurement_temperature    100(2)
_cell_measurement_reflns_used    9512
_cell_measurement_theta_min      3.021
_cell_measurement_theta_max      44.089

_exptl_crystal_description       Block
_exptl_crystal_colour            Colorless
_exptl_crystal_density_meas      ?
_exptl_crystal_density_method    ?
_exptl_crystal_density_diffrn    1.291
_exptl_crystal_F_000             3371
_exptl_transmission_factor_min   ?
_exptl_transmission_factor_max   ?
_exptl_crystal_size_max          0.070
_exptl_crystal_size_mid          0.070
_exptl_crystal_size_min          0.050
_exptl_absorpt_coefficient_mu    0.899
_shelx_estimated_absorpt_T_min   0.940
_shelx_estimated_absorpt_T_max   0.956
_exptl_absorpt_correction_type   multi-scan
_exptl_absorpt_correction_T_min  0.703
_exptl_absorpt_correction_T_max  0.956
_exptl_absorpt_process_details   'SADABS-2014/4 - Bruker AXS, Madison WI'
_diffrn_ambient_temperature      100(2)
_diffrn_radiation_wavelength     0.7749
_diffrn_radiation_type           synchrotron
_diffrn_source                   
;
Advanced Light Source, station 11.3.1
;
_diffrn_radiation_monochromator  'silicon 111'
_diffrn_measurement_device_type  'Bruker D8 with PHOTON 100 detector'
_diffrn_measurement_method       '\f and \w shutterless scans'
_diffrn_detector_area_resol_mean 10.42
_diffrn_reflns_number            20604
_diffrn_reflns_av_unetI/netI     0.0489
_diffrn_reflns_av_R_equivalents  0.1085
_diffrn_reflns_limit_h_min       -37
_diffrn_reflns_limit_h_max       34
_diffrn_reflns_limit_k_min       -37
_diffrn_reflns_limit_k_max       37
_diffrn_reflns_limit_l_min       -34
_diffrn_reflns_limit_l_max       37
_diffrn_reflns_theta_min         3.020
_diffrn_reflns_theta_max         44.088
_diffrn_reflns_theta_full        27.706
_diffrn_measured_fraction_theta_max 0.993
_diffrn_measured_fraction_theta_full 0.991
_diffrn_reflns_Laue_measured_fraction_max 0.993
_diffrn_reflns_Laue_measured_fraction_full 0.991
_diffrn_reflns_point_group_measured_fraction_max 0.993
_diffrn_reflns_point_group_measured_fraction_full 0.991
_reflns_number_total             1406
_reflns_number_gt                1271
_reflns_threshold_expression     'I > 2\s(I)'
_reflns_Friedel_coverage         0.000
_reflns_Friedel_fraction_max     .
_reflns_Friedel_fraction_full    .

_reflns_special_details          
;
 Reflections were merged by SHELXL according to the crystal
 class for the calculation of statistics and refinement.
 
 _reflns_Friedel_fraction is defined as the number of unique
 Friedel pairs measured divided by the number that would be
 possible theoretically, ignoring centric projections and
 systematic absences.
;

_computing_data_collection       'Bruker APEX2 Bruker-AXS, Madison WI'
_computing_cell_refinement       'SAINT V8.34A Bruker-AXS, Madison WI'
_computing_data_reduction        'SAINT V8.34A Bruker-AXS, Madison WI'
_computing_structure_solution    'SHELXT 2014/4 Bruker-AXS, Madison WI'
_computing_structure_refinement  'SHELXL-2014/7 (Sheldrick, 2013)'
_computing_molecular_graphics    
;
Bruker SHELXTL Bruker-AXS, Madison WI
Diamond - Crystal and Molecular Structure Visualization
Crystal Impact - Dr. H. Putz & Dr. K. Brandenburg GbR, Kreuzherrenstr. 
102, 53227 Bonn, Germany
http://www.crystalimpact.com/diamond
and local programs
;
_computing_publication_material  'Bruker SHELXTL Bruker-AXS, Madison WI'
_refine_special_details          
;
 Refinement of F^2^ against ALL reflections.  The weighted R-factor wR and 
 goodness of fit S are based on F^2^, conventional R-factors R are based 
 on F, with F set to zero for negative F^2^. All non-hydrogen atoms were 
 refined anisotropically.
 Hydrogen atoms were placed geometrically and refined with a riding model. 
 No hydrogen atoms were refined on N1, O1B, O3, O4 or C3 due to the system 
 disorder and low occupancy.
 EADP restraints were placed on the pairs O2A and O2B as well as O1A and O1B
 due to their close proximity.
 All partial occupancies were refined freely before being fixed to their 
 final values.
;
# start Validation Reply Form
_vrf_PLAT973_NH2-UiO66           
;
PROBLEM: Check Calcd Positive Residual Density on     Zr1       3.53 eA-3  
RESPONSE: This electron density peak is within 7% of the Zr electron count, 
and lies on a heavy atom position.
;
_vrf_PLAT420_NH2-UiO66           
;
PROBLEM: D-H Without Acceptor       *O2B    -  *H2B    ..     Please Check 
RESPONSE: Acceptor is present (O3), but in slightly lower occupancy than 
the donor (O2B-H2B) from free refinement of the occupancies.
;
_vrf_PLAT601_NH2-UiO66           
;
PROBLEM: Structure Contains Solvent Accessible VOIDS of .        196 Ang3  
RESPONSE: Voids are expected in this porous MOF structure.
;
# end Validation Reply Form
_refine_ls_structure_factor_coef Fsqd
_refine_ls_matrix_type           full
_refine_ls_weighting_scheme      calc
_refine_ls_weighting_details     
'w=1/[\s^2^(Fo^2^)+(0.1749P)^2^+8.9078P] where P=(Fo^2^+2Fc^2^)/3'
_atom_sites_solution_primary     'intrinsic phasing'
_atom_sites_solution_secondary   difmap
_atom_sites_solution_hydrogens   geom
_refine_ls_hydrogen_treatment    constr
_refine_ls_extinction_method     none
_refine_ls_extinction_coef       .
_refine_ls_number_reflns         1406
_refine_ls_number_parameters     48
_refine_ls_number_restraints     0
_refine_ls_R_factor_all          0.0829
_refine_ls_R_factor_gt           0.0799
_refine_ls_wR_factor_ref         0.2226
_refine_ls_wR_factor_gt          0.2170
_refine_ls_goodness_of_fit_ref   1.127
_refine_ls_restrained_S_all      1.127
_refine_ls_shift/su_max          0.000
_refine_ls_shift/su_mean         0.000

loop_
_atom_site_label
_atom_site_type_symbol
_atom_site_fract_x
_atom_site_fract_y
_atom_site_fract_z
_atom_site_U_iso_or_equiv
_atom_site_adp_type
_atom_site_occupancy
_atom_site_site_symmetry_order
_atom_site_calc_flag
_atom_site_refinement_flags_posn
_atom_site_refinement_flags_adp
_atom_site_refinement_flags_occupancy
_atom_site_disorder_assembly
_atom_site_disorder_group
Zr1 Zr 0.11908(2) 0.0000 0.0000 0.00809(18) Uani 1 8 d S T P . .
O1A O 0.17116(13) 0.09361(13) 0.0000 0.0217(5) Uani 0.83 2 d S T P . 1
C1 C 0.15152(13) 0.15152(13) 0.0000 0.0209(8) Uani 0.83 4 d S T P . 1
C2 C 0.20235(15) 0.20235(15) 0.0000 0.0251(9) Uani 0.83 4 d S T P . 1
C3 C 0.2674(2) 0.1854(2) 0.0000 0.0349(10) Uani 0.83 2 d S T P . 1
N1 N 0.2940(9) 0.1188(8) 0.0000 0.043(5) Uani 0.2075 2 d S T P . 1
O1B O 0.1937(6) 0.0751(6) 0.0000 0.0217(5) Uani 0.17 2 d S T P . 2
O2A O 0.05061(17) 0.05061(17) 0.05061(17) 0.0106(6) Uani 0.5 6 d S T P . 3
O2B O 0.06753(18) 0.06753(18) 0.06753(18) 0.0106(6) Uani 0.5 6 d S T P . 4
H2B H 0.0948 0.0948 0.0948 0.013 Uiso 0.5 6 d R U P . 4
O3 O 0.1421(5) 0.1421(5) 0.1421(5) 0.086(7) Uani 0.45 6 d S T P . .
O4 O 0.3055(10) 0.0516(12) 0.0942(8) 0.035(4) Uani 0.1038 1 d . . P . .

loop_
_atom_site_aniso_label
_atom_site_aniso_U_11
_atom_site_aniso_U_22
_atom_site_aniso_U_33
_atom_site_aniso_U_23
_atom_site_aniso_U_13
_atom_site_aniso_U_12
Zr1 0.0054(2) 0.00943(19) 0.00943(19) 0.000 0.000 0.000
O1A 0.0135(9) 0.0172(10) 0.0343(13) 0.000 0.000 -0.0064(7)
C1 0.0161(10) 0.0161(10) 0.031(2) 0.000 0.000 -0.0096(12)
C2 0.0175(11) 0.0175(11) 0.040(3) 0.000 0.000 -0.0091(14)
C3 0.0191(14) 0.0184(14) 0.067(3) 0.000 0.000 -0.0077(11)
N1 0.019(6) 0.026(7) 0.082(15) 0.000 0.000 -0.015(5)
O1B 0.0135(9) 0.0172(10) 0.0343(13) 0.000 0.000 -0.0064(7)
O2A 0.0106(6) 0.0106(6) 0.0106(6) 0.0000(6) 0.0000(6) 0.0000(6)
O2B 0.0106(6) 0.0106(6) 0.0106(6) 0.0000(6) 0.0000(6) 0.0000(6)
O3 0.086(7) 0.086(7) 0.086(7) -0.030(5) -0.030(5) -0.030(5)
O4 0.035(9) 0.055(12) 0.015(6) 0.019(7) -0.004(6) -0.018(8)

_geom_special_details            
;
 All esds (except the esd in the dihedral angle between two l.s. planes)
 are estimated using the full covariance matrix.  The cell esds are taken
 into account individually in the estimation of esds in distances, angles
 and torsion angles; correlations between esds in cell parameters are only
 used when they are defined by crystal symmetry.  An approximate (isotropic)
 treatment of cell esds is used for estimating esds involving l.s. planes.
;

loop_
_geom_bond_atom_site_label_1
_geom_bond_atom_site_label_2
_geom_bond_distance
_geom_bond_site_symmetry_2
_geom_bond_publ_flag
Zr1 O2A 2.0600(12) 4 ?
Zr1 O2A 2.0600(12) 99 ?
Zr1 O2A 2.0600(12) 98 ?
Zr1 O2A 2.0601(12) . ?
Zr1 O1B 2.203(12) . ?
Zr1 O1B 2.203(12) 115 ?
Zr1 O1B 2.203(12) 17 ?
Zr1 O1B 2.203(12) 99 ?
Zr1 O1A 2.228(2) . ?
Zr1 O1A 2.228(2) 115 ?
Zr1 O1A 2.228(2) 99 ?
Zr1 O1A 2.228(2) 17 ?
O1A C1 1.272(3) . ?
C1 O1A 1.272(3) 13 ?
C1 C2 1.495(6) . ?
C2 C3 1.398(5) . ?
C2 C3 1.399(5) 13 ?
C3 C3 1.387(7) 181 ?
C3 N1 1.492(19) . ?
N1 O4 1.21(2) 17 ?
N1 O4 1.21(2) 115 ?
O2A Zr1 2.0600(12) 9 ?
O2A Zr1 2.0600(12) 5 ?
O2B Zr1 2.257(3) 5 ?
O2B Zr1 2.257(3) 9 ?
O2B H2B 0.9835 . ?
O4 N1 1.21(2) 115 ?
O4 O4 1.25(4) 115 ?

loop_
_geom_angle_atom_site_label_1
_geom_angle_atom_site_label_2
_geom_angle_atom_site_label_3
_geom_angle
_geom_angle_site_symmetry_1
_geom_angle_site_symmetry_3
_geom_angle_publ_flag
O2A Zr1 O2A 61.45(19) 4 99 ?
O2A Zr1 O2A 61.45(19) 4 98 ?
O2A Zr1 O2A 92.5(3) 99 98 ?
O2A Zr1 O2A 92.5(3) 4 . ?
O2A Zr1 O2A 61.46(19) 99 . ?
O2A Zr1 O2A 61.46(19) 98 . ?
O1B Zr1 O1B 60.2(4) . 115 ?
O1B Zr1 O1B 60.2(4) . 17 ?
O1B Zr1 O1B 90.4(7) 115 17 ?
O1B Zr1 O1B 90.4(7) . 99 ?
O1B Zr1 O1B 60.2(4) 115 99 ?
O1B Zr1 O1B 60.2(4) 17 99 ?
O1A Zr1 O1A 76.32(7) . 115 ?
O1A Zr1 O1A 121.81(16) . 99 ?
O1A Zr1 O1A 76.32(7) 115 99 ?
O1A Zr1 O1A 76.32(7) . 17 ?
O1A Zr1 O1A 121.81(16) 115 17 ?
O1A Zr1 O1A 76.32(7) 99 17 ?
C1 O1A Zr1 132.2(2) . . ?
O1A C1 O1A 127.5(4) 13 . ?
O1A C1 C2 116.26(19) 13 . ?
O1A C1 C2 116.26(19) . . ?
C3 C2 C3 119.2(4) . 13 ?
C3 C2 C1 120.4(2) . . ?
C3 C2 C1 120.4(2) 13 . ?
C3 C3 C2 120.4(2) 181 . ?
C3 C3 N1 113.3(6) 181 . ?
C2 C3 N1 126.3(7) . . ?
O4 N1 O4 124(3) 17 115 ?
O4 N1 C3 117.7(13) 17 . ?
O4 N1 C3 117.7(13) 115 . ?
Zr1 O2A Zr1 116.44(11) 9 5 ?
Zr1 O2A Zr1 116.44(11) 9 . ?
Zr1 O2A Zr1 116.44(11) 5 . ?
Zr1 O2B Zr1 101.76(18) 5 9 ?
Zr1 O2B Zr1 101.76(18) 5 . ?
Zr1 O2B Zr1 101.76(18) 9 . ?
Zr1 O2B H2B 116.4 5 . ?
Zr1 O2B H2B 116.4 9 . ?
Zr1 O2B H2B 116.4 . . ?
N1 O4 O4 157.5(10) 115 115 ?

_refine_diff_density_max         2.151
_refine_diff_density_min         -1.815
_refine_diff_density_rms         0.317

_shelx_res_file                  
;

    shelx.res created by SHELXL-2014/7


TITL NH2-UiO66.res in Fm-3m
CELL  0.77490  20.7988  20.7988  20.7988   90.000   90.000   90.000
ZERR     4.00   0.0012   0.0012   0.0012    0.000    0.000    0.000
LATT   4
SYMM  - X, - Y,   Z
SYMM  - X,   Y, - Z
SYMM    X, - Y, - Z
SYMM    Z,   X,   Y
SYMM    Z, - X, - Y
SYMM  - Z, - X,   Y
SYMM  - Z,   X, - Y
SYMM    Y,   Z,   X
SYMM  - Y,   Z, - X
SYMM    Y, - Z, - X
SYMM  - Y, - Z,   X
SYMM    Y,   X, - Z
SYMM  - Y, - X, - Z
SYMM    Y, - X,   Z
SYMM  - Y,   X,   Z
SYMM    X,   Z, - Y
SYMM  - X,   Z,   Y
SYMM  - X, - Z, - Y
SYMM    X, - Z,   Y
SYMM    Z,   Y, - X
SYMM    Z, - Y,   X
SYMM  - Z,   Y,   X
SYMM  - Z, - Y, - X
SFAC  C    H    N    O    ZR
DISP C  0.004   0.002  8.55
DISP N 0.008  0.004  17.46
DISP O  0.013   0.007  32.03
DISP Zr -1.786  0.66  3082.63
UNIT  159.56 15.92 20 162.24 24
MERG   2
EADP O2a O2b
EADP O1a O1B
FMAP   2
PLAN   20
BOND   $H
LIST   4
SIZE 0.07 0.07 0.05
ACTA
L.S.  20
TEMP  -173.00
WGHT    0.174900    8.907800
FVAR       0.14638
ZR1   5    0.119076    0.000000    0.000000    10.12500    0.00543    0.00943 =
         0.00943    0.00000    0.00000    0.00000
PART    1
O1A   4    0.171162    0.093608    0.000000    10.41500    0.01351    0.01719 =
         0.03432    0.00000    0.00000   -0.00640
C1    1    0.151518    0.151518    0.000000    10.20750    0.01612    0.01612 =
         0.03055    0.00000    0.00000   -0.00960
C2    1    0.202350    0.202350    0.000000    10.20750    0.01753    0.01753 =
         0.04038    0.00000    0.00000   -0.00915
C3    1    0.267422    0.185424    0.000000    10.41500    0.01912    0.01838 =
         0.06715    0.00000    0.00000   -0.00772
N1    3    0.293967    0.118772    0.000000    10.10375    0.01941    0.02626 =
         0.08228    0.00000    0.00000   -0.01454
PART    2
O1B   4    0.193744    0.075135    0.000000    10.08500    0.01351    0.01719 =
         0.03432    0.00000    0.00000   -0.00640
PART    3
O2A   4    0.050611    0.050611    0.050611    10.08333    0.01063    0.01063 =
         0.01063   -0.00002   -0.00002   -0.00002
PART    4
O2B   4    0.067530    0.067530    0.067530    10.08333    0.01063    0.01063 =
         0.01063   -0.00002   -0.00002   -0.00002
AFIX   3
H2B   2    0.094839    0.094825    0.094825    10.08333   -1.20000
AFIX   0
PART    0
O3    4    0.142125    0.142125    0.142125    10.07500    0.08589    0.08589 =
         0.08589   -0.03014   -0.03014   -0.03014
O4    4    0.305457    0.051595    0.094153    10.10375    0.03537    0.05463 =
         0.01510    0.01903   -0.00420   -0.01790
HKLF    4

REM  NH2-UiO66.res in Fm-3m
REM R1 =  0.0799 for    1271 Fo > 4sig(Fo)  and  0.0829 for all    1406 data
REM     48 parameters refined using      0 restraints

END

WGHT      0.1748     12.5387

REM Highest difference peak  2.151,  deepest hole -1.815,  1-sigma level  0.317
Q1    1   0.2500  0.2500  0.1346  10.25000  0.05    1.47
Q2    1   0.3066  0.1934  0.1934  10.16667  0.05    1.40
Q3    1   0.4629  0.0371  0.0371  10.16667  0.05    1.39
Q4    1   0.2512  0.0000  0.0000  10.12500  0.05    1.34
Q5    1   0.2492  0.1170  0.1170  10.50000  0.05    1.15
Q6    1   0.2019  0.1532  0.1532  10.50000  0.05    1.08
Q7    1   0.5000  0.0000  0.0000  10.02083  0.05    1.05
Q8    1   0.4298  0.0321  0.0702  10.50000  0.05    1.03
Q9    1   0.2510  0.0655  0.0000  10.50000  0.05    1.02
Q10   1   0.3866  0.1134  0.0000  10.25000  0.05    1.02
Q11   1   0.0000  0.0397  0.0000  10.12500  0.05    0.98
Q12   1   0.2499  0.1398  0.1545  11.00000  0.05    0.98
Q13   1   0.2854  0.2146  0.0000  10.25000  0.05    0.97
Q14   1   0.0000  0.0000  0.0000  10.02083  0.05    0.92
Q15   1   0.2405  0.0604  0.0604  10.50000  0.05    0.91
Q16   1   0.3397  0.0573  0.0573  10.50000  0.05    0.88
Q17   1   0.1777  0.1777  0.2770  10.50000  0.05    0.88
Q18   1   0.0316  0.0819  0.0819  10.50000  0.05    0.88
Q19   1   0.3581  0.0000  0.0000  10.12500  0.05    0.87
Q20   1   0.2875  0.2124  0.2124  10.16667  0.05    0.85
;
_shelx_res_checksum              8815

_shelx_hkl_file                  
;
   0  -2   2 1354.96  133.49
   2   0   2 1274.57  133.39
   2   2   0 1354.06  133.09
  -2  -2  -2 1218.98  124.19
  -1  -1   3  451.35   43.40
  -1   1   3  421.46   42.20
   1  -3  -1  439.56   41.90
   1  -1   3  408.36   41.90
   1   1   3  370.16   42.20
   1   3   1  362.06   42.50
   3  -1   1  445.76   42.00
  -3  -3   1 1175.98  109.39
  -3  -1   3  982.20  104.99
  -3   1   3 1115.19  105.29
  -1  -3   3  937.31  105.59
   1  -3   3 1057.59  106.09
   3   1   3  939.21  104.89
   3   3   1 1142.09  105.19
   3  -3   3 1386.26  139.99
   0   4   0 6504.85  651.73
  -4   0   2 1116.49   99.09
   0  -2   4  862.91   99.79
   2  -4   0  921.51   99.49
   2   4   0  897.31  100.29
  -4  -2   0 1079.49  104.79
   0  -4  -2 1071.79   99.39
  -2  -2   4  105.59   13.20
  -2   2  -4   90.19   13.20
  -2   4  -2   76.79   24.00
   2  -2  -4  125.49   12.90
   2  -2   4  113.29   14.30
   2   4  -2  122.49   20.20
   4  -2   2  111.59   14.20
   4   2   2  130.29   12.40
   0  -4  -4 2340.37  215.28
   0  -4   4 2131.59  214.28
   4   4   0 1935.41  213.18
  -4   4   2 3244.58  337.37
  -2  -4   4 3659.83  336.27
  -2  -4   4 2915.71  337.37
   2  -4   4 3446.46  336.87
   4  -2   4 3858.11  336.77
   4   2   4 3031.00  335.87
   4   4   4 2063.29  207.78
  -5  -1   1  698.83   66.79
  -5   1   1  630.54   68.49
  -1   1   5  741.03   67.99
  -1   5  -1  682.33   73.29
   1  -1   5  679.23   68.09
   1  -1   5  604.04   66.89
   1   1   5  610.04   67.59
   1   1   5  719.53   66.69
   1   5  -1  596.74   70.69
   5  -1   1  687.83   67.69
   5   1   1  605.64   66.99
   5   1   1  710.63   67.19
   1   5   3 1195.68  122.09
  -5   1   3 1357.26  121.59
   1  -3   5 1321.07  122.59
   3   5  -1 1141.39  123.09
  -3  -1   5 1283.47  125.59
   1   3   5 1074.49  121.89
  -1   3  -5 1250.47  121.39
  -1  -3   5 1268.07  122.29
  -3   1   5 1279.67  121.89
  -1  -5  -3 1097.29  121.49
  -5  -1   3 1374.46  121.09
   3  -1   5 1085.99  122.29
   5  -1  -3 1159.08  121.59
   5   3  -1 1068.69  120.79
  -3   3   5 2223.18  215.18
  -3   5   3 1986.60  216.08
   3  -5  -3 2295.27  214.88
   3  -3   5 2243.98  215.78
   3   3   5 2408.86  215.48
   3   5  -3 2116.49  217.98
   3   5   3 1915.81  214.98
   5  -3   3 1961.50  215.68
  -5   1   5 1210.08  128.89
  -5   5   1 1360.76  133.29
  -1  -5   5 1284.37  129.99
   1  -5   5 1292.57  130.39
   5  -1   5 1401.06  128.99
   5   1   5 1374.66  129.89
   5   1   5 1148.79  128.69
   5   5  -1 1199.08  128.89
  -5   5   3 3178.38  335.07
  -3  -5  -5 3459.25  334.47
  -3   5   5 3816.12  334.07
   5  -3   5 3197.68  334.37
   5   3   5 3018.10  333.57
   0   6   0 9115.89  912.81
  -6   0   2   51.79    6.70
  -2   6   0   20.70   13.60
   0  -2  -6   30.50   10.10
   0  -2   6   39.60    8.50
   0   2   6   52.39    7.40
   2  -6   0   49.30    7.10
   2   6   0   31.00    9.90
   6   0  -2   30.90    5.80
   6   0   2   38.00    7.40
   6   0   2   37.60    6.20
   6   2   0   45.80    5.60
   0   6  -2   43.70   13.70
   0   6   2   29.10    9.10
  -2   0   6   41.60    7.50
  -2   0   6   43.00    9.70
   0  -6  -2   39.90    6.10
   6  -2   2  684.43   70.69
   6   2   2  658.93   69.59
   2   2   6  596.94   70.19
  -6  -2   2  711.13   77.99
  -2  -2   6  654.33   70.19
  -2   2  -6  706.73   70.29
   2  -6  -2  719.43   70.29
   4  -6   0  255.67   30.80
  -6   0   4  274.87   30.20
  -4   6   0  305.47   39.60
   0   4   6  278.77   31.60
   4   0   6  301.47   30.30
  -6  -4   0  269.67   39.40
  -4   0   6  334.87   31.00
  -4   0   6  342.57   37.90
   6  -2   4 1325.47  123.29
   6   4   2 1105.69  121.89
   2  -6  -4 1314.07  121.79
  -4  -2   6 1069.89  122.19
  -4   6   2 1316.77  125.59
  -6  -2   4 1049.20  121.39
   2  -4  -6 1133.19  121.39
   2   4   6 1140.19  122.69
  -2   4  -6 1349.47  121.79
   6   2   4 1369.26  122.79
   6   2   4 1091.59  121.89
   6   4  -2 1147.89  121.29
  -2  -4   6 1363.06  122.89
  -6  -4   4 4120.79  409.76
  -4  -6  -4 3964.30  405.26
  -4  -4  -6 3507.45  404.96
  -4   6   4 4668.23  404.86
   4  -4   6 3643.44  403.96
   4   6  -4 4512.95  406.86
   6  -4   4 3813.52  404.16
  -6   0   6  241.78   27.70
  -6   0   6  318.27   38.30
  -6  -2   6  536.25   54.39
  -6  -2   6  563.44   63.49
  -6   2   6  576.04   54.69
  -6   6   2  528.85   58.69
  -2  -6  -6  558.54   53.89
  -2  -6   6  425.56   55.29
   2  -6  -6  551.04   53.79
   2  -6   6  536.35   56.79
   6   2   6  482.95   55.29
   6   6   2  518.05   54.49
  -6  -6   4 3986.00  432.36
  -4  -6  -6 4674.53  428.76
  -4   6   6 4140.79  427.26
   6  -6   6 6137.49  552.74
   6   6   6 4885.21  550.74
  -7  -1   1 6452.25  655.23
  -7   1   1 6138.39  656.53
  -1   7   1 7116.39  658.43
   7  -1   3   39.50    9.50
   3   1   7   61.89    6.20
  -3   1  -7   43.30   11.10
  -1  -3  -7   49.70   13.30
   1  -7  -3   64.69    6.90
  -1   3   7   62.79    7.60
  -3  -1   7   54.89    8.80
   1  -3   7   44.80    7.10
  -1  -7   3   58.49    8.80
   3   1   7   49.50   10.00
  -7   3  -1   34.90   15.20
   1   7  -3   40.90   16.00
   1   3   7   55.79    8.60
   3  -1   7   42.80   10.10
  -3   7  -1   25.80   16.90
  -1  -7  -3   43.40    7.00
   3  -1   7   63.69    6.90
  -1  -3   7   41.30    9.10
  -1  -3   7   43.40    8.00
  -1   7   3   55.39   10.70
  -1   3  -7   55.39    7.40
  -3  -7   1   59.49   11.90
  -7  -1   3   60.49    6.10
   7   1   3   45.10    8.20
  -3   1   7   54.39    8.60
  -3   1   7   41.80   12.30
  -7   3   1   54.79   14.30
   3   7   1   56.79   10.60
  -7   3   3  206.58   21.20
  -3  -7  -3  149.69   20.50
   3   7   3  169.48   19.70
  -3   7   3  151.78   23.30
  -7  -3   3  205.18   31.80
   3  -3  -7  163.38   19.90
   3  -7  -3  183.98   19.60
  -3   3   7  169.48   23.00
  -3   7  -3  226.18   35.10
   5   7  -1  218.58   22.40
   7   5   1  166.48   19.90
   1  -7  -5  174.88   19.70
   1  -7  -5  201.48   23.80
   7  -1   5  157.98   22.00
  -7   1   5  189.88   20.10
  -5  -7  -1  198.28   26.40
  -7   5  -1  161.28   31.80
   5   1   7  204.18   21.80
  -1  -5   7  220.98   22.20
   7  -5   1  186.08   20.70
  -5   7  -1  205.58   33.90
   7   5  -1  180.48   19.40
  -1  -7  -5  174.28   19.70
   5   7   1  196.38   20.80
   7  -1  -5  185.48   20.30
   1  -5  -7  169.88   19.00
  -5   1   7  190.18   21.00
  -5  -7   1  213.88   27.30
  -7   5   1  225.48   27.90
  -5   7   3  823.62   84.99
   5   7  -3  711.23   84.59
  -3   5   7  883.21   82.79
  -5  -3   7  908.31   82.39
   3  -5   7  749.73   83.49
  -3  -5  -7  746.33   81.89
   3   7   5  787.42   83.69
   5   3   7  904.21   81.39
  -7  -5  -3  910.21   90.59
  -7  -3   5  791.32   81.19
   3   7  -5  740.73   87.69
  -3  -5   7  765.02   82.49
   7  -3  -5  899.11   82.09
   5   7   3  685.03   81.99
  -5   5  -7 3918.61  391.26
   5  -5   7 4453.65  393.56
   5   5   7 3372.46  391.56
  -7   1   7 4352.46  485.35
  -1  -7   7 5173.98  487.05
   1  -7  -7 4324.47  487.15
   7   1   7 5590.14  487.05
  -7  -7  -3  514.85   68.19
  -7  -3   7  597.94   61.59
  -7   3   7  569.34   61.99
  -3  -7   7  685.03   63.39
   3  -7  -7  627.14   61.09
   3  -7   7  630.84   64.39
   7   3   7  580.84   62.89
  -7  -7  -5  109.19   20.60
  -7  -5  -7   69.89   19.00
  -7  -5   7   95.89   12.60
  -5  -7  -7  119.59   16.30
  -5   7   7   90.19   13.90
   5  -7   7  119.69   17.20
   5  -7   7  107.99   13.10
   5   7   7   88.09   14.00
   7  -7  -5  102.89   12.40
   7   5   7   98.59   13.70
   7   7  -5  127.39   18.60
  -7  -7  -7 2260.87  244.28
  -7  -7   7 2284.37  245.68
   7  -7  -7 2591.54  240.48
  -8   0   0 7218.48  790.12
   0   8   0 8569.44  792.32
  -8   0   2  374.06   44.90
  -2   8   0  430.76   52.29
   0  -2   8  468.85   46.70
   0   2   8  396.86   44.00
   2   8   0  491.25   49.20
   8   0   2  480.75   45.90
   8   2   0  415.96   44.50
   0   8  -2  406.06   52.89
   0   8   2  424.36   48.40
   2   0   8  460.55   46.80
   0  -8  -2  461.75   45.50
  -2   0  -8  449.26   47.20
  -2  -2  -8  686.73   82.79
  -2  -2   8  750.02   81.39
  -2   2   8  778.22   81.19
  -2  -8  -2  784.82   81.29
   2  -2   8  803.92   80.19
   2   2   8  742.23   79.39
   2   8  -2  937.51   86.79
   8   2   2  716.63   80.39
   2  -8  -2  936.51   81.99
   8  -2   2  837.22   81.89
  -4   0   8    6.30    4.30
  -4   0   8    0.70    8.50
   0  -8  -4    1.00    2.60
   0   8  -4    3.20   14.30
   0   8   4    6.40    6.10
   4   0   8   -0.20    5.40
   8   0   4    4.30    3.40
  -4   8   0    2.70   13.00
   0  -4  -8   -2.80    5.30
   0  -4   8    3.50    5.70
   0  -4   8   -4.50    2.50
   0   4   8   -1.80    3.80
   4  -8   0   -2.00    3.40
   4   8   0    3.50    6.50
   8   0  -4    3.70    3.20
   8   0   4    1.10    4.90
  -8   0   4    4.00    2.50
  -8   4   0    3.30   12.40
   4   0   8   -0.50    2.20
   8   4   0    1.20    2.20
  -8  -4   0   -5.80   14.20
   2  -8  -4   57.49    6.60
  -4  -8  -2   54.99   11.40
  -2  -4  -8   34.80   10.90
  -4  -2   8   29.30    8.50
  -4   2  -8   34.70    9.90
  -2   4   8   49.40    9.10
  -2   4   8   35.70   11.20
   2  -4   8   44.50   10.60
  -4   8   2   47.20   13.50
   4   2   8   47.40   10.00
   4   8  -2   46.00   12.00
  -8   4  -2   62.39   19.40
   8  -2   4   43.70   10.00
  -8   2   4   43.80    7.60
   8  -4  -2   46.50    7.60
   4   2   8   42.40    5.70
   4  -2   8   63.99   11.30
  -8   4   2   55.59   12.90
  -2  -4   8   42.60    9.30
  -2   4  -8   57.69    7.30
  -4   2   8   35.90   14.20
   8   2   4   52.19    8.30
   2   8  -4   14.90   14.20
  -8  -2   4   43.40    5.30
  -4   8  -2   95.39   27.30
  -8   4   4  833.62   79.49
  -8  -4   4  678.93   87.39
  -4   4  -8  748.13   78.39
  -4   8   4  676.53   80.09
   4  -8  -4  790.82   78.19
   4  -4   8  851.11   79.89
   4   4   8  688.73   78.69
   4   8   4  717.13   79.79
   8  -4   4  722.13   80.09
  -4  -4   8  878.81   78.89
  -4  -4   8  754.12   83.99
   0  -8  -6 5478.15  547.55
   0   8   6 5305.47  545.95
  -6   0   8 5591.04  552.84
   8   6   2 2815.92  337.07
   2  -6   8 3239.58  339.17
  -8  -6   2 3580.44  346.47
  -2   6   8 3518.45  338.47
  -8   6  -2 3396.96  345.17
   6   8  -2 2989.80  338.27
  -6  -2   8 3166.18  337.57
  -2  -8  -6 3628.04  337.07
   2   6   8 3739.53  338.57
  -6   2   8 3317.57  337.77
  -8   6   2 3446.86  341.07
  -8  -6  -2 3333.27  345.67
  -2   8   6 3752.92  338.57
   6   8   2 3224.28  337.57
   6  -2   8 3751.12  339.37
   6  -2   8 3078.29  337.27
  -4  -6  -8    1.10    3.50
   8  -4   6   -1.40    6.10
   8  -4   6    1.00    2.70
   6   8  -4   -0.10    8.40
   6   4   8    1.00    1.90
   8  -6  -4    1.50    3.00
  -6  -4   8   -0.70    3.50
  -6   8   4   -1.90    7.60
  -8   6  -4  -10.50   15.30
  -4  -8   6   -5.20    7.20
   6   4   8    1.50    4.70
   4   8   6    1.00    4.60
  -8   4   6   -1.20    3.10
  -6  -8  -4   -2.90    7.00
   8   6   4   -1.20    3.20
   6  -4  -8    1.30    1.80
  -4   6   8    0.70    4.40
   4  -8  -6   -0.10    1.60
   4  -8  -6   -0.80    4.00
   8  -4  -6   -0.50    2.30
   8   4   6    0.60    2.00
  -8  -4   6   -0.20    2.50
   8   4   6   -0.10    5.40
  -8   6   4   -3.60    6.20
   4   6   8    0.80    4.90
   6  -8  -4    0.20    2.60
  -4  -8  -6   -1.90    4.60
   4  -6  -8    0.80    1.90
  -4   8   6   -0.50    3.90
  -4  -6   8    2.20    7.10
  -4   6  -8    2.90    2.20
   4  -8   6    0.50    3.00
   4   8  -6    2.00   11.80
   4  -6  -8   -1.00    4.00
  -4  -6   8    2.80    4.70
   6  -4   8    3.50    5.00
   6  -4   8    0.80    2.70
  -8  -4   6   -1.10   14.00
   6   8   4    2.30    4.00
   8   6  -4    1.70    3.40
  -6   8  -4   -1.90   19.40
  -6   4   8    3.80    3.90
  -8  -6  -6  234.28   33.20
  -6  -8  -6  215.38   29.10
  -6  -6   8  204.88   24.70
  -6  -6   8  173.58   30.20
  -6   6  -8  243.98   24.30
  -6   8   6  226.08   26.80
   6  -6   8  237.68   27.10
   8  -6   6  269.97   28.50
   8   6  -6  194.48   27.50
   8   6   6  206.88   24.80
  -8   2   8 4176.28  458.85
  -8   8  -2 3740.63  469.95
  -8   8   2 5072.59  463.85
  -2  -8   8 5010.10  460.75
   2  -8   8 4854.81  461.25
   8   2   8 4508.55  460.05
   8   8  -2 4715.73  458.45
  -8  -4   8  499.95   49.80
  -4  -8   8  502.85   51.69
   4  -8  -8  538.65   49.50
   4  -8   8  402.16   51.89
   8   4   8  463.95   51.29
   8   8  -4  451.05   50.69
  -8  -6  -8 2866.11  303.67
  -8  -6   8 2824.92  297.17
  -8   6   8 2763.02  298.67
  -6  -8  -8 3037.70  300.27
  -6  -8   8 2900.61  302.07
   6  -8   8 3423.56  300.77
   6  -8   8 2603.04  297.57
   8   8  -6 3319.27  300.57
  -8   8  -8 4606.74  456.95
  -8   8   8 4469.45  458.75
   8  -8   8 4159.28  460.55
   8   8   8 5048.40  459.05
  -9   1  -1 2638.24  260.67
  -1  -1   9 2108.79  256.27
  -1   1   9 2774.22  256.47
   1  -1   9 2783.12  257.97
   1  -1   9 2504.15  256.07
   1   1   9 2293.97  257.37
   9   1   1 2820.52  256.67
  -9  -3   1   22.70   17.40
  -9   1   3   58.49    8.50
  -3   9   1   23.30   13.60
  -3   1  -9   47.10   11.00
   9  -1   3   62.59   10.40
  -1   3   9   60.49   10.00
   1  -3   9   58.79   11.30
   1  -3   9   39.00    7.00
   1  -9  -3   53.69   11.60
   3   9  -1   71.19   15.30
  -3  -1   9   44.20    9.40
  -9   3  -1   72.89   21.00
  -1   9  -3   27.10   17.30
   9   3   1   53.29    7.30
   3   1   9   43.60   10.50
   3  -9  -1   59.49    8.60
  -1  -9  -3   52.39    7.40
   9   1   3   56.39    8.90
  -9  -1   3   55.69    5.80
   3  -1   9   52.59   10.90
   9  -3   1   46.10    8.10
  -3  -9   1   38.40    9.90
  -9   3   1   87.89   16.30
  -3  -1  -9   30.90   10.80
   1   9  -3   29.70   18.30
   3   9   1   46.60   11.70
  -1  -3   9   55.89   10.50
  -1  -3   9   61.49    7.90
  -3   1   9   44.60    9.90
   1   3   9   44.30    9.60
  -1   9   3   37.00   11.20
   3  -9  -3   10.80    3.50
  -3   9   3    4.50    9.30
  -3   9  -3   22.80   18.50
   3   9   3    9.60    5.30
  -9   3   3   18.50    6.40
  -3  -9  -3   17.80    5.40
   9   3   3   10.50    4.30
  -3  -9   3    7.40    6.20
  -3  -3  -9    5.20    8.40
  -3  -3   9   10.10    5.10
  -3  -3   9   11.50    6.30
   3   9  -3    9.20   11.80
  -3   3   9    6.90    4.70
  -3   3   9    9.40    7.90
   9  -3  -3   16.80    4.80
   9  -3   3   12.90    6.90
   3   3   9    8.60    4.70
   3   3   9   12.70    2.00
   3  -9  -3   18.60    5.50
   3  -3  -9    7.20    5.00
   3  -3   9    8.00    6.70
   3  -3   9    7.00    3.10
  -5  -1   9  997.80  106.79
  -9   1   5 1107.99  105.89
  -5  -1   9 1196.08  112.99
   9  -1   5 1086.49  107.49
  -9   5  -1  835.32  115.69
  -1   5   9 1151.98  107.29
   5   1   9 1201.88  105.69
   5  -1   9  896.81  107.19
   1  -5  -9 1006.60  107.99
   5   9   1  965.90  106.89
   9   1   5 1053.59  107.09
  -5  -9  -3    9.90    7.50
   5   3   9   15.90    6.60
  -3   5   9   28.90    8.10
  -3   5   9    9.70    8.60
   3  -5   9   20.60    7.60
   3  -9  -5   25.40    4.20
   5   3   9   27.80    3.70
  -9   3   5   21.10    5.80
  -9   5  -3   10.50   15.40
   9  -3   5   22.60    7.90
  -3   9  -5   14.00   18.00
  -5  -3   9   19.50    5.80
  -5   3  -9   20.50    6.90
  -5   9   3   12.40   10.50
   9   5   3   11.60    4.60
   3   9   5   19.20    6.20
  -5  -3   9   32.40   11.70
  -5   3   9   20.80    5.90
   3   5   9   28.50    7.00
   5  -9  -3   12.40    4.20
  -3   9   5   18.40    8.90
  -9  -5  -3   26.70   16.10
   5  -3   9   31.60    8.90
  -5   3   9   16.40   13.20
  -9   5   3   34.30    9.90
   9   3   5   17.90    5.80
  -5   9  -3   27.40   32.20
  -9  -3   5    2.30   16.00
   3   9  -5   19.80   14.70
  -3  -9  -5   17.20    4.90
   5  -9  -5  395.56   39.60
  -5  -9  -5  319.57   41.70
  -5  -5  -9  324.17   42.20
  -5  -5   9  398.66   40.50
  -5   5  -9  377.56   40.10
   9  -5   5  392.36   42.80
   5  -5  -9  367.16   39.00
   5  -5   9  393.56   42.50
   5  -5   9  427.06   40.40
   9  -5   5  381.96   40.20
   9  -1   7 4715.23  454.95
   7   9  -1 4539.45  453.75
  -1  -7  -9 4035.60  455.95
  -1  -7   9 4314.27  453.95
  -7   9  -1 4976.90  462.15
  -9  -7  -1 4632.74  462.55
   1  -7  -9 4558.54  455.55
   9  -3   7 1604.94  148.59
   3  -7   9 1248.38  148.09
  -3  -9   7 1364.56  147.89
   9   7   3 1496.65  146.19
   3  -9  -7 1222.98  145.39
  -7  -9  -3 1512.75  151.98
  -9   3   7 1576.94  146.59
  -7   3   9 1443.86  146.59
  -3  -9  -7 1612.64  145.89
   9   3   7 1394.06  146.39
  -3  -7   9 1340.47  147.39
   3  -7  -9 1563.84  145.19
   7  -3   9 1374.26  147.89
   7  -3   9 1534.35  146.39
   9   7   5  205.08   24.00
   7  -5  -9  201.38   22.60
   5  -7   9  244.78   26.80
   5   9   7  215.98   24.90
  -9   5   7  189.48   23.80
  -7  -9  -5  266.97   30.30
   5  -9  -7  231.68   23.10
  -7   5  -9  183.18   24.60
  -7  -5   9  179.28   31.40
  -5   7   9  187.68   24.30
  -9  -7  -5  266.47   35.70
  -9   7   5  251.17   26.70
   7  -9  -5  189.58   23.00
  -9  -5   7  171.68   34.70
  -7   9  -5  176.68   35.70
   5  -9   7  212.98   24.00
  -5  -7   9  242.68   28.90
   7  -5   9  202.58   26.00
   5   7   9  238.88   25.40
  -9  -7  -7 2417.16  290.27
  -7  -9   7 2893.21  289.67
  -7  -7  -9 2604.74  287.47
  -7  -7   9 2550.84  283.97
  -7   7  -9 3031.10  283.37
   7  -7   9 2575.44  285.97
   7   9  -7 3089.59  289.27
   9  -7  -7 3214.08  284.27
   9   7  -7 3052.79  286.37
  -9  -1   9 2626.04  260.87
  -9   1   9 2094.89  257.97
  -9   9  -1 2686.63  258.87
  -9   9   1 2467.65  255.77
  -1   9   9 2639.14  250.97
   1   9   9 2644.74  251.07
   9  -1   9 2241.58  251.07
  -9  -9   3 1391.86  174.28
  -9  -3   9 1733.03  167.18
  -3  -9  -9 1854.51  165.98
  -3  -9   9 1700.43  169.18
   3  -9   9 1753.92  170.18
   3   9   9 1418.66  168.08
   9  -3   9 1797.72  169.58
   9   3   9 1892.11  169.08
   9   9  -3 1599.34  166.68
   9   9   3 1422.96  166.98
  -9  -5   9 1525.65  143.79
  -9   9   5 1568.94  147.29
  -5   9   9 1533.05  145.39
   5  -9   9 1246.68  146.09
   5   9   9 1376.16  145.09
   9  -5  -9 1400.86  143.49
   9  -5   9 1215.78  145.89
   9   9  -5 1500.75  144.59
  -9   7  -9 2445.56  269.97
   7  -9   9 2921.61  273.37
   7   9   9 2350.26  270.37
   9  -9  -7 3027.10  270.37
   9  -7   9 2493.85  272.27
   9   9  -7 2431.56  272.07
   9   9   7 3120.79  270.77
   9  -9  -9 2114.89  218.38
   9   9  -9 2223.48  223.38
   0  10   0 8078.89  811.02
 -10   0   2  615.34   62.89
  -2 -10   0  657.53   63.89
   0  -2  10  579.24   64.39
   0   2  10  716.13   61.69
  10   0   2  603.74   63.49
  10   0   2  536.75   63.09
   0 -10  -2  622.24   63.19
   0  10   2  574.44   66.49
   2   0  10  614.84   64.49
  -2   0  10  594.14   63.49
 -10   2   0  611.34   67.49
   2  -2  10   34.30    4.90
   2  -2  10   23.80    8.10
  -2  10   2   41.50   13.80
 -10  -2   2   25.70   19.00
 -10   2   2   28.60    9.70
  -2  -2  10   26.80    9.00
  -2  -2  10   16.50    6.10
  -2   2  10   29.50    8.50
  -2  10  -2   -1.60   14.70
  10   2   2   22.70    6.60
   2 -10  -2   16.90    7.20
   2  10  -2   30.90   14.40
   2   2  10   20.10    7.30
   2   2  10   29.80    3.70
  10   4   0  492.45   46.00
   4   0  10  448.86   46.30
   4   0  10  531.05   51.29
 -10   4   0  397.26   52.59
  -4   0  10  391.66   47.60
  -4   0  10  403.76   50.89
 -10   0   4  380.96   46.00
   0   4  10  447.66   48.50
   4 -10   0  506.65   47.80
   0  -4  10  534.75   49.40
   4   2  10  837.52   83.79
  10   4   2  741.23   84.29
   2 -10  -4  904.61   84.79
  -2   4  10  878.01   84.79
 -10   4  -2  837.02   97.29
  -4  -2  10  766.52   88.09
  10  -2   4  842.22   86.39
  -4  -2  10  939.91   86.39
